Repository: ICAMS/mat-data

# mat-data – Material Data Repository for Crystal Plasticity

Repository for material oarameters intended to be used with crystal plasticity consitutive models. Validated crystal-plasticity material parameter sets: individual YAML entries
under [entries/](entries/), JSON schemas under [schemas/](schemas/). Currently supported crystal plasticity models are [ICAMS CP-UMAT](https://github.com/ICAMS/Crystal_Plasticity_UMAT.git) and [DAMASK phenopowerlaw](https://damask-multiphysics.org/3.0.0-alpha8/documentation/file_formats/material_yaml/phase/phenopowerlaw.html).  
A mapping table for YAML keywords to Abaqus `PROPS` for use with ICAMS CP-UMAT is provided in [mapping\_icams\_cp.csv](mapping_icams_cp.csv). 

**This repository contains no code** — only data and documentation. Validation
and export logic lives in the separate
[mat-data-handler](https://github.com/ICAMS/mat-data-handler) repository/package,
which fetches this repository's content over the network.

## Adding a material

Copy `entries/template.yaml` to `entries/<stable-material-key>.yaml`,
e.g. `entries/austenite_316l_room_temperature.yaml`. Use lowercase letters,
digits, and underscores for stable keys. Each file contains one material
object without an outer database key. Use descriptive keys to distinguish
calibrations of the same alloy. Replace the example values and reference with
measured or calibrated data, including the conditions under which they apply.

Use spaces for indentation, string keys, unquoted numeric values, and quoted
text identifiers. Put machine-readable units and provenance in fields;
comments are for author guidance. Avoid duplicate keys, custom YAML tags, and
aliases. Do not store grain-specific Euler angles in the material database.

See [CONTRIBUTING.md](CONTRIBUTING.md) for the review/CI process.

## How consumers access this data

`mat-data-handler` (or any other tool) reads this repository's content
directly from GitHub at a pinned ref (tag, branch, or commit) — via a tarball
download (`https://codeload.github.com/ICAMS/mat-data/tar.gz/<ref>`) or a
`git clone` — cached locally after the first fetch. There is no
`pyproject.toml` here and nothing to `pip install`; this repo is consumed as
data, not as a package.

## Releases

 * Initial release: v2026.9.15

File: entries/aluminum_generic.yaml
"phase_identifier": "Aluminum"
"material_id": 1
"bravais_lattice": "fcc"
"space_group": "Fm-3m"
"space_group_number": 225
"constitutive_model":
  "$schema": "https://raw.githubusercontent.com/Ronakshoghi/MiMeDat/main/crystal_plasticity_constitutive_model_metadata_schema.json"
  "elastic_model_name": "Anisotropic Elasticity"
  "elastic_parameters":
    "C11": 107800.0  # MPa
    "C12": 60400.0  # MPa
    "C44": 28300.0  # MPa
  "plastic_model_name": "ICAMS CP-UMAT"
  "plastic_parameters":
    "number_slip_systems": 12
    "reference_shear_rate": 1.0e-06
    "stress_exponent": 20.0
    "hardening_exponent": 2.25
    "initial_critical_resolved_shear_stress": 20.0   # MPa
    "saturated_slip_resistance": 1500.0  # MPa
    "reference_hardening_rate": 60.0  # MPa
    "self_hardening": 1.0
    "cross_hardening": 1.4
    "flag_trip": 0
    "flag_gradient_plasticity": 0
    "flag_int": 0
    "flag_super_alloy": 0
    "flag_back_stress": 0
    "flag_isotropic_hardening": 1
    "flag_octree": 0
    "flag_thermal": 0
  "units":
    "Stress": "MPa"
    "Stiffness": "MPa"
    "Time": "s"

File: entries/austenite_room_temperature.yaml
"phase_identifier": "Austenite"
"material_id": 4
"bravais_lattice": "fcc"
"space_group": "Fm-3m"
"space_group_number": 225
"reference": "Shahmardani and Hartmaier, Metallurgical and Materials Transaction A, vol. 54A (2023) 1862-1873, https://doi.org/10.1007/s11661-023-06958-5"
"constitutive_model":
  "$schema": "https://raw.githubusercontent.com/Ronakshoghi/MiMeDat/main/crystal_plasticity_constitutive_model_metadata_schema.json"
  "elastic_model_name": "Anisotropic Elasticity"
  "elastic_parameters":
    "C11": 256500.0   # MPa
    "C12": 111100.0   # MPa
    "C44": 77200.0   # MPa
  "plastic_model_name": "ICAMS CP-UMAT"
  "plastic_parameters":
    "number_slip_systems": 12
    "reference_shear_rate": 0.001
    "stress_exponent": 1250.0
    "hardening_exponent": 0.0
    "initial_critical_resolved_shear_stress": 170.0   # MPa
    "saturated_slip_resistance": 500.0   # MPa
    "reference_hardening_rate": 0.0
    "self_hardening": 1.0
    "cross_hardening": 1.4
    "kinematic_hardening_a1": 5000.0
    "kinematic_hardening_b1": 100.0
    "chaboche_parameter_a2": 650000.0
    "chaboche_parameter_b2": 49900.0
    "chaboche_parameter_a3": 0.0
    "chaboche_parameter_b3": 0.0
    "ohno_wang_exponent": 10.0
    "nslip_kinematic_hardening": 48
    "flag_trip": 0
    "flag_gradient_plasticity": 0
    "flag_int": 0
    "flag_super_alloy": 0
    "flag_back_stress": 3
    "flag_isotropic_hardening": 1
    "flag_octree": 0
    "flag_thermal": 0
  "units":
    "Stress": "MPa"
    "Stiffness": "MPa"
    "Time": "s"

File: entries/ferrite_generic.yaml
"phase_identifier": "Ferrite"
"material_id": 3
"bravais_lattice": "bcc"
"space_group_number": 229
"space_group": "Im-m3"
"constitutive_model":
  "$schema": "https://raw.githubusercontent.com/Ronakshoghi/MiMeDat/main/crystal_plasticity_constitutive_model_metadata_schema.json"
  "elastic_model_name": "Anisotropic Elasticity"
  "elastic_parameters":
    "C11": 247000.0   # MPa
    "C12": 147000.0   # MPa
    "C44": 125000.0   # MPa
  "plastic_model_name": "ICAMS CP-UMAT"
  "plastic_parameters":
    "number_slip_systems": 12
    "reference_shear_rate": 0.001
    "initial_critical_resolved_shear_stress": 20.0   # MPa
    "saturated_slip_resistance": 117.0   # MPa
    "stress_exponent": 20.0
    "reference_hardening_rate": 180.0   # MPa
    "hardening_exponent": 2.25
    "self_hardening": 1.0
    "cross_hardening": 1.4
    "kinematic_hardening_a1": 5000.0
    "kinematic_hardening_b1": 100.0
    "chaboche_parameter_a2": 650000.0
    "chaboche_parameter_b2": 49900.0
    "chaboche_parameter_a3": 0.0
    "chaboche_parameter_b3": 0.0
    "ohno_wang_exponent": 10.0
    "nslip_kinematic_hardening": 48
    "flag_trip": 0
    "flag_gradient_plasticity": 0
    "flag_int": 0
    "flag_super_alloy": 0
    "flag_back_stress": 3
    "flag_isotropic_hardening": 1
    "flag_octree": 0
    "flag_thermal": 0
  "units":
    "Stress": "MPa"
    "Stiffness": "MPa"
    "Time": "s"
